Repository: luke-limpert/PythonVisualizations

File: heat_treat.csv (part 1 of 4)
Rack Bar 09PL JGF02-000390,,,,,,,,,,,3.21.19,,,,,
,,,,,,,,,,,Revision —,,,,,
,,,,,,,,,,,,,,,,
Shift ,Customer,Line,Date ,Time,Rack End,Sample,Ball Screw Thread,,,,,,,,,
,,,,,,,Surface Hardness A,,Case Depth,Surface Hardness B,,,,,,
,,,,,,,,,,,,,,,,
,,,,,,,@0.1mm,@0.2mm,mm,@0.1mm,@0.2mm,,,,,
,,,,,,,650Hv - 800Hv,,0.8 - 2.0@450Hv,650Hv - 800Hv,,,,,,
,,,,,,,,,,,,,,,,
1,TMM,rp,7/24/2017,430PM,,2,629,629,1.56,624,643,4.19,6.05,0.1,1,0.5
1,TMM,rp,8/31/2017,9.30AM,,2,665,670,1.74,659,673,4.19,6.05,0.1,1,0.5
1,TMM,rp,9/5/2017,3.15PM,,2,671,662,1.78,671,687,4.19,6.05,0.1,1,0.5
1,TMM,rp,9/9/2017,11am,first,2,676,667,1.66,676,679,4.19,6.05,0.1,1,0.5
1,TMM,rp,9/9/2017,11am,last,2,662,668,1.61,667,681,4.19,6.05,0.1,1,0.5
1,TMM,rp,9/11/2017,3pm,,2,676,668,1.69,662,676,4.19,6.05,0.1,1,0.5
1,TMM,rp,9/13/2017,10am,,2,627,639,1.71,660,676,4.19,6.05,0.1,1,0.5
1,TMM,rp1,9/13/2017,5pm,,2,665,670,1.61,670,682,4.19,6.05,0.1,1,0.5
1,TMM,rp1,9/15/2017,2pm,,,670,679,1.59,676,684,4.19,6.05,0.1,1,0.5
1,TMM,rp1,9/18/2017,115pm,,2,684,681,1.72,676,676,4.19,6.05,0.1,1,0.5
1,TMM,rp1,9/21/2017,4pm,,,650,665,1.76,657,671,4.19,6.05,0.1,1,0.5
1,TMM,rp2,9/25/2017,1.30pm,,,665,665,1.70,665,670,4.19,6.05,0.1,1,0.5
1,TMM,rp2,9/26/2017,845am,,,665,673,1.82,693,687,4.19,6.05,0.1,1,0.5
1,TMM,rp1,9/26/2017,12pm,,,660,681,1.75,665,681,4.19,6.05,0.1,1,0.5
1,TMM,rp2,9/27/2017,9am,,,662,665,1.75,654,652,4.19,6.05,0.1,1,0.5
1,tmm,rp2,9/28/2017,9am,,,673,670,1.17,658,665,4.19,6.05,0.1,1,0.5
1,TMM,rp1,9/28/2017,3pm,,,679,684,1.77,676,693,4.19,6.05,0.1,1,0.5
1,TMM,rp1,10/2/2017,3pm,,,687,690,1.75,668,670,4.19,6.05,0.1,1,0.5
1,tmm,rp1,10/4/2017,845am,,,682,687,1.77,682,684,,,,,
1,TMM,rp1,10/5/2017,9am,,,657,665,1.77,660,668,,,,,
1,TMM,rp1,10/6/2017,9am,,,665,668,1.65,682,693,,,,,
1,TMM,rp1,10/9/2017,10.30am,,,663,662,1.70,662,679,,,,,
1,TMM,rp1,10/10/2017,10am,,,657,665,1.74,668,679,,,,,
1,TMM,rp1,10/11/2017,930am,,,662,667,1.66,667,670,,,,,
1,tmm,rp1,10/12/2017,9am,,,662,659,1.62,659,667,,,,,
1,tmm,rp1,10/12/2017,915am,,,670,687,1.75,670,661,,,,,
1,TMM,rp1,10/14/2017,9am,,,638,643,1.75,673,673,,,,,
1,TMM,rp1,10/16/2017,9am,,,676,660,1.68,687,679,,,,,
1,tmm,rp1,10/17/2017,9am,,,665,679,1.78,684,690,,,,,
1,tmm,rp2,10/18/2017,9am,,,670,671,1.61,665,662,,,,,
1,TMM,rp1,10/18/2017,9am,,,673,679,1.65,690,681,,,,,
1,TMM,rp2,10/19/2017,9am,,,654,665,1.66,673,679,,,,,
1,TMM,rp1,10/19/2017,11am,,,668,669,1.73,671,679,,,,,
1,TMM,rp1,10/20/2017,9am,,,663,657,1.68,660,666,,,,,
1,TMM,rp2,10/21/2017,815am,,,665,676,1.57,670,676,,,,,
1,TMM,rp1,10/21/2017,9am,,,673,673,1.74,667,673,,,,,
1,TMM,rp2,10/23/2017,11am,,,667,673,1.58,665,670,,,,,
1,TMM,rp1,10/23/2017,2pm,,,657,665,1.65,655,665,,,,,
1,TMM,rp2,10/24/2017,9am,,,655,663,1.46,671,676,,,,,
1,TMM,rp1,10/24/2017,9.30am,,,671,687,1.76,673,668,,,,,
1,TMM,rp2,10/25/2017,9am,,,676,685,1.50,665,673,,,,,
1,TMM,rp1,10/25/2017,230pm,,,662,667,1.70,673,684,,,,,
1,TMM,rp1,10/26/2017,9am,,,662,670,1.75,670,670,,,,,
1,tmm,rp1,10/27/2017,10am,,,679,667,2.11,679,673,,,,,
1,TMM,rp1,10/30/2017,10am,,,684,687,1.76,679,687,,,,,
1,TMM,rp1,10/31/2017,4pm,,,672,672,1.68,669,672,,,,,
1,TMM,rp2,11/1/2017,9am,,,653,653,1.61,659,661,,,,,
1,tmm,rp2,11/2/2017,9am,,,664,669,1.77,678,672,,,,,
1,TMM,rp1,11/2/2017,9.30am,,,664,667,1.84,653,667,,,,,
1,TMM,rp1,11/6/2017,9am,,,664,678,1.73,659,669,,,,,
1,TMM,rp2,11/6/2017,4pm,,,653,656,1.55,651,661,,,,,
1,TMM,rp1,11/7/2017,9am,,,667,673,1.79,667,673,,,,,
1,TMM,rp2,11/7/2017,3:30,,,654,665,1.52,673,665,,,,,
3,TMM,rp1,11/8/2017,1100pm,,,662,670,1.74,673,678,,,,,
3,TMM,rp2,11/8/2017,1140pm,,,665,661,1.57,656,656,,,,,
1,TMM,rp2,11/8/2017,1015am,,,665,673,1.66,667,667,,,,,
3,TMM,rp2,11/9/2017,1100pm,,,658,658,1.25,656,657,,,,,
3,TMM,rp1,11/9/2017,1145pm,,,663,659,1.77,661,654,,,,,
1,TMM,rp1,11/9/2017,9am,,,656,651,1.74,667,661,,,,,
1,TMM,rp2,11/9/2017,10.45am,,,661,656,1.54,651,661,,,,,
3,TMM,rp1,11/10/2017,1145pm,,,658,654,1.73,679,676,,,,,
3,TMM,rp2,11/10/2017,202am,,,680,683,1.46,650,651,,,,,
1,TMM,rp2,11/10/2017,8.30am,,,651,655,1.53,660,655,,,,,
1,TMM,rp1,11/11/2017,9am,,,684,687,1.81,693,696,,,,,
1,TMM,rp2,11/11/2017,915am,,,673,670,1.63,673,665,,,,,
3,TMM,rp1,11/13/2017,1050pm,,,671,678,1.75,661,659,,,,,
3,TMM,rp2,11/13/2017,445am,,,670,673,1.65,676,676,,,,,
1,TMM,rp1,11/13/2017,12pm,,,667,658,1.76,660,669,,,,,
3,TMM,rp2,11/14/2017,1020pm,,,681,681,1.74,672,673,,,,,
3,TMM,rp1,11/14/2015,1200pm,,,681,675,1.78,676,672,,,,,
1,TMM,rp2,11/14/2017,915am,,,675,684,1.74,654,656,,,,,
3,TMM,rp2,11/15/2017,1029pm,,,651,645,1.59,653,648,,,,,
3,TMM,rp1,11/15/2017,1230pm,,,680,681,1.72,675,672,,,,,
1,TMM,rp1,11/15/2017,10am,,,651,672,1.78,653,656,,,,,
1,TMM,rp1,11/15/2017,3pm,,,659,661,1.81,656,659,,,,,
3,TMM,rp2,11/16/2017,1100pm,,,653,653,1.67,663,664,,,,,
3,TMM,rp1,11/16/2017,1245pm,,,683,683,1.75,686,678,,,,,
1,TMM,rp1,11/16/2017,830am,,,667,676,1.88,673,667,,,,,
1,TMM,rp2,11/16/2017,9am,,,651,667,1.54,656,673,,,,,
3,TMM,rp1,11/17/2017,1125pm,,,672,675,1.81,675,675,,,,,
3,TMM,rp2,11/17/2017,330am,,,671,675,1.67,670,675,,,,,
1,TMM,RP2,11/17/2017,8AM,,,655,658,1.67,655,656,,,,,
1,TMM,rp1,11/17/2017,10am,,,690,673,1.82,681,690,,,,,
3,TMM,rp1,11/18/2017,1130pm,,,685,683,1.85,667,670,,,,,
3,TMM,rp2,11/18/2017,110am,,,650,651,1.69,656,664,,,,,
1,TMM,rp2,11/18/2017,845am,,,654,654,1.62,654,654,,,,,
1,TMM,rp1,11/18/2017,9am,,,656,672,1.80,683,669,,,,,
3,TMM,rp2,11/20/2017,1228am,,,672,676,1.81,674,676,,,,,
3,TMM,rp1,11/20/2017,111am,,,681,684,1.82,687,690,,,,,
1,TMM,rp1,11/20/2017,815am,,,640,667,1.80,662,665,,,,,
1,TMM,rp2,11/20/2017,9am,,,667,667,1.69,665,673,,,,,
3,TMM,RP2,11/21/2017,1259AM,,,666,653,1.61,662,682,,,,,
3,TMM,RP1,11/21/2017,146AM,,,670,679,1.81,681,679,,,,,
1,TMM,rp2,11/21/2017,915am,,,659,673,1.67,667,656,,,,,
1,TMM,rp1,11/21/2017,945am,,,662,656,1.81,673,681,,,,,
3,TMM,rp1,11/22/2017,1:25am,,,684,681,1.85,683,679,,,,,
3,TMM,rp2,11/22/2017,1:35am,,,662,667,1.64,673,673,,,,,
1,TMM,rp1,11/22/2017,830am,,,670,673,1.81,659,665,,,,,
1,TMM,rp2,11/22/2017,915am,,,654,656,1.62,665,667,,,,,
3,TMM,rp1,11/27/2017,1200pm,,,653,653,1.70,640,649,,,,,
3,TMM,rp2,11/27/2017,125am,,,670,665,1.68,668,666,,,,,
1,TMM,rp2,11/27/2017,9am,,,662,659,1.64,651,656,,,,,
1,tmm,rp1,11/27/2017,9.30am,,,665,655,1.66,654,659,,,,,
3,TMM,RP2,11/28/2017,1125PM,,,668,669,1.70,648,653,,,,,
3,TMM,RP1,11/28/2017,1215PM,,,631,633,1.60,638,640,,,,,
1,TMM,RP1,11/28/2017,9AM,,,659,661,1.59,654,662,,,,,
1,TMM,RP2,11/28/2017,9AM,,,658,651,1.74,653,653,,,,,
3,TMM,RP1,11/29/2017,1145PM,,,661,667,1.68,664,667,,,,,
3,TMM,RP2,11/29/2017,155AM,,,673,670,1.68,670,669,,,,,
1,TMM,rp1,11/29/2017,9am,,,653,664,1.72,661,659,,,,,
3,TMM,rp2,11/30/2017,1100pm,,,672,672,1.69,667,664,,,,,
3,TMM,rp1,11/30/2017,130am,,,659,661,1.74,673,678,,,,,
1,TMM,rp2,11/30/2017,9am,,,653,653,1.71,661,659,,,,,
3,TMM,rp1,12/1/2017,1100pm,,,653,656,1.72,659,651,,,,,
3,TMM,rp2,12/1/2017,1145pm,,,656,656,1.65,656,653,,,,,
1,TMM,rp1,12/1/2017,9.30am,,,667,676,1.64,667,673,,,,,
3,tmm,rp1,12/2/2017,1024pm,,,652,655,1.65,653,654,,,,,
1,TMM,rp1,12/2/2017,8.30am,,,658,661,1.59,657,665,,,,,
3,TMM,rp2,12/4/2017,1105pm,,,652,659,1.69,653,650,,,,,
3,tmm,rp1,12/4/2017,1200pm,,,650,653,1.69,656,650,,,,,
1,TMM,rp1,12/4/2017,9am,,,653,662,1.58,653,656,,,,,
1,TMM,rp2,12/4/2017,9.30am,,,662,659,1.64,667,659,,,,,
3,TMM,rp2,12/5/2017,1200pm,,,659,654,1.66,655,651,,,,,
3,TMM,rp1,12/5/2017,100am,,,672,675,1.75,674,669,,,,,
1,TMM,rp1,12/5/2017,8.15am,,,659,669,1.75,667,656,,,,,
1,tmm,rp2,12/5/2017,2pm,,,653,661,1.60,659,656,,,,,
3,tmm,rp2,12/6/2017,1100pm,,,661,661,1.64,653,653,,,,,
3,TMM,rp1,12/6/2017,1205pm,,,655,656,1.64,660,664,,,,,
1,tmm,rp1,12/6/2017,8.30am,,,667,651,1.73,653,656,,,,,
1,tmm,rp2,12/6/2017,845am,,,676,676,1.76,665,676,,,,,
3,tmm,rp2,12/7/2017,1045pm,,,661,664,1.56,661,661,,,,,
3,TMM,rp1,12/7/2017,1145pm,,,681,683,1.75,687,687,,,,,
1,TMM,rp2,12/7/2017,830am,,,661,669,1.64,661,672,,,,,
1,TMM,rp1,12/7/2017,11am,,,665,661,1.71,664,664,,,,,
3,TMM,rp2,12/8/2017,235am,,,672,678,1.74,680,675,,,,,
3,TMM,rp1,12/8/2017,405am,,,677,678,1.73,680,677,,,,,
1,TMM,rp2,12/8/2017,9am,,,673,681,2.19,667,679,,,,,
1,TMM,rp1,12/8/2017,920am,,,651,653,2.14,653,653,,,,,
3,TMM,rp2,12/11/2017,8:00pm,,,662,667,1.67,667,673,,,,,
3,TMM,rp1,12/11/2017,8:00pm,,,665,679,1.66,673,678,,,,,
1,tmm,rp1,12/11/2017,8.30am,,,662,653,1.60,660,651,,,,,
1,TMM,rp2,12/11/2017,930am,,,651,661,1.66,656,659,,,,,
1,tmm,rp1,12/12/2017,8.45am,,,662,659,1.56,667,670,,,,,
1,TMM,rp2,12/12/2017,9am,,,659,664,1.75,672,669,,,,,
1,tmm,rp1,12/13/2017,9am,,,661,656,1.68,659,659,,,,,
1,TMM,rp2,12/13/2017,9am,,,657,653,1.66,654,661,,,,,
1,TMM,rp2,12/14/2017,9am,,,650,651,1.73,650,662,,,,,
1,tmm,rp1,12/14/2017,9am,,,653,659,1.69,653,650,,,,,
1,tmm,rp1,12/15/2017,9am,,,667,676,1.72,662,654,,,,,
1,TMM,rp2,12/15/2017,9.30am,,,667,659,1.66,664,651,,,,,
1,TMM,rp1,12/18/2017,9.30am,,,673,682,1.79,662,684,,,,,
1,TMM,rp2,12/18/2017,4.20pm,,,658,655,1.60,655,661,,,,,
1,TMM,rp1,12/19/2017,9am,,,667,676,1.80,662,670,,,,,
1,TMM,rp2,12/19/2017,10am,,,623,618,1.65,611,623,,,,,
1,TMM,rp2,12/19/2017,1145am,,,670,681,1.68,684,684,,,,,
1,TMM,rp2,12/20/2017,9am,,,651,660,1.75,669,697,,,,,
1,TMM,rp1,12/20/2017,10am,,,662,656,1.75,656,661,,,,,
3,TMM,rp2,12/21/2017,9pm,,,654,662,1.59,667,667,,,,,
3,TMM,rp1,12/21/2017,9pm,,,670,657,1.72,659,670,,,,,
1,TMM,RP2,12/21/2017,830AM,,,651,660,2.00,651,658,,,,,
1,TMM,rp1,12/21/2017,915am,,,667,667,2.11,673,667,,,,,
3,TMM,RP1,12/22/2017,845pm,,,667,667,1.73,676,664,,,,,
3,TMM,RP2,12/22/2017,1115pm,,,659,670,1.75,667,670,,,,,
1,TMM,RP2,1/2/2018,10AM,,,654,659,1.54,653,654,,,,,
1,TMM,RP1,1/2/2017,1030AM,,,662,654,1.75,659,654,,,,,
3,TMM,RP2,1/3/2018,8:30PM,,,665,673,1.55,667,660,,,,,
3,TMM,RP1,1/3/2018,9PM,,,662,662,1.67,673,669,,,,,
1,TMM,rp1,1/3/2018,9am,,,657,656,1.58,651,651,,,,,
1,TMM,rp2,1/3/2018,9.45am,,,655,658,1.64,654,654,,,,,
3,TMM,rp2,1/4/2018,9pm,,,654,662,1.50,656,662,,,,,
1,TMM,RP2,1/4/2018,9AM,,,654,667,1.65,654,654,,,,,
1,TMM,RP1,1/4/2018,9.45AM,,,594,615,1.68,606,635,,,,,
3,TMM,rp2,1/5/2018,8:45pm,,,643,646,1.46,648,654,,,,,
3,TMM,rp1,1/5/2018,9:30pm,,,670,670,1.81,667,659,,,,,
3,TMM,rp2,1/8/2018,9pm,,,657,657,1.63,656,656,,,,,
3,TMM,rp1,1/8/2018,10pm,,,659,660,1.76,663,664,,,,,
1,TMM,rp1,1/8/2018,930am,,,662,654,1.78,665,659,,,,,
1,TMM,RP2,1/8/2018,10.30am,,,615,613,1.57,620,620,,,,,
3,TMM,rp1,1/9/2018,9pm,,,667,658,1.71,659,662,,,,,
3,TMM,rp2,1/9/2018,9pm,,,682,679,1.67,667,670,,,,,
1,TMM,rp1,1/9/2018,9am,,,670,673,1.71,670,667,,,,,
1,TMM,rp2,1/9/2018,9am,,,656,663,1.72,654,656,,,,,
3,TMM,rp2,1/10/2018,8:30pm,,,670,670,1.69,665,662,,,,,
3,TMM,rp1,1/10/2018,9pm,,,676,673,1.75,662,665,,,,,
1,TMM,rp1,1/10/2018,915am,,,673,676,1.75,679,713,,,,,
1,TMM,rp2,1/10/2018,10am,,,651,676,1.64,676,670,,,,,
3,TMM,rp2,1/11/2018,8:30pm,,,657,665,1.62,670,665,,,,,
1,TMM,rp2,1/11/2018,815am,,,668,673,1.71,670,670,,,,,
1,TMM,rp1,1/11/2018,9am,,,653,656,1.81,659,667,,,,,
3,TMM,rp2,1/12/2018,8:30pm,,,676,676,1.61,670,679,,,,,
3,TMM,rp1,1/12/2018,9pm,,,665,673,1.76,676,665,,,,,
1,TMM,rp2,1/12/2018,915am,,,659,670,1.64,659,670,,,,,
1,TMM,rp1,1/12/2018,10am,,,670,559,1.77,662,665,,,,,
3,TMM,rp2,1/15/2018,9pm,,,667,684,1.67,676,687,,,,,
3,TMM,rp1,1/15/2018,11pm,,,673,679,1.74,687,696,,,,,
1,TMM,rp1,1/15/2018,9am,,,643,659,1.75,651,661,,,,,
1,TMM,rp2,1/15/2018,1030am,,,681,673,1.62,679,690,,,,,
3,TMM,rp1,1/16/2018,9pm,,,679,673,1.76,673,672,,,,,
1,TMM,rp1,1/16/2018,9am,,,670,684,1.71,673,684,,,,,
1,TMM,rp2,1/16/2018,9.30am,,,670,675,1.66,651,670,,,,,
3,TMM,rp1,1/17/2018,9pm,,,667,667,1.75,676,673,,,,,
1,TMM,rp2,1/18/2018,10am,,,661,664,1.62,659,664,,,,,
1,TMM,rp1,1/18/2018,10.45am,,,653,664,1.76,661,681,,,,,
3,tmm,rp1,1/19/2018,10pm,,,651,662,1.78,662,670,,,,,
1,TMM,rp1,1/19/2018,830am,,,656,665,1.78,676,673,,,,,
1,TMM,rp2,1/19/2018,915am,,,687,681,1.62,673,676,,,,,
3,TMM,rp2,1/22/2018,8:30pm,,,676,696,1.71,687,690,,,,,
3,TMM,rp1,1/22/2018,9:30pm,,,687,670,1.79,702,693,,,,,
1,TMM,rp1,1/22/2018,815am,,,659,653,1.76,653,667,,,,,
1,TMM,rp2,1/22/2018,9am,,,681,683,1.73,675,672,,,,,
3,TMM,rp2,1/23/2018,9pm,,,670,676,1.75,676,693,,,,,
3,TMM,rp1,1/23/2018,9:30pm,,,656,670,1.80,662,676,,,,,
1,TMM,rp2,1/23/2018,830am,,,659,681,1.71,675,683,,,,,
1,TMM,rp1,1/23/2018,9am,,,678,676,1.75,673,693,,,,,
3,TMM,rp1,1/24/2018,9pm,,,693,687,1.76,670,673,,,,,
3,TMM,rp2,1/24/2018,10pm,,,681,690,1.73,673,673,,,,,
1,TMM,rp1,1/24/2018,930am,,,667,670,1.80,667,651,,,,,
1,tmm,rp2,1/24/2018,10.30am,,,651,653,1.57,659,669,,,,,
3,TMM,rp1,1/25/2018,9pm,,,667,670,1.76,681,676,,,,,
3,TMM,rp2,1/25/2018,9pm,,,681,690,1.75,684,690,,,,,
1,tmm,rp2,1/25/2018,830am,,,664,659,1.75,678,669,,,,,
1,TMM,rp1,1/25/2018,9am,,,667,681,1.73,673,673,,,,,
3,TMM,rp1,1/26/2018,9pm,,,670,665,1.79,665,670,,,,,
1,TMM,rp2,1/26/2018,8am,,,656,669,1.74,651,670,,,,,
,TMM,rp1,1/26/2018,1015am,,,667,673,1.75,681,679,,,,,
3,TMM,rp2,1/29/2018,9pm,,,679,690,1.73,693,687,,,,,
3,tmm,rp1,1/29/2018,9:30pm,,,656,679,1.73,667,676,,,,,
1,tmm,rp2,1/29/2018,9am,,,656,687,1.68,673,676,,,,,
1,TMM,rp1,1/29/2018,10am,,,656,661,1.76,664,653,,,,,
3,tmm,rp1,1/30/2018,11:30pm,,,672,679,1.73,665,684,,,,,
3,tmm,rp2,1/30/2018,12am,,,673,670,1.73,662,662,,,,,
1,tmm,rp2,1/30/2018,8.30am,,,670,678,1.51,669,683,,,,,
1,TMM,rp1,1/30/2018,8.45am,,,656,656,1.75,673,670,,,,,
3,TMM,rp1,1/31/2018,10pm,,,684,699,1.80,690,693,,,,,
3,TMM,rp2,1/31/2018,11pm,,,690,693,1.72,702,699,,,,,
1,TMM,rp2,1/31/2018,930am,,,659,662,1.59,662,662,,,,,
1,TMM,rp1,1/31/2018,11am,,,670,670,1.74,664,669,,,,,
3,TMM,rp2,2/1/2018,9:30pm,,,676,693,1.78,656,664,,,,,
3,TMM,rp1,2/1/2018,10:45pm,,,699,699,1.86,693,696,,,,,
1,TMM,rp1,2/1/2018,815am,,,662,656,1.72,662,665,,,,,
1,TMM,rp2,2/1/2018,9am,,,665,687,1.54,667,690,,,,,
3,tmm,rp2,2/5/2018,11:45pm,,,690,699,1.75,681,696,,,,,
3,TMM,rp1,2/5/2018,12:15am,,,690,679,1.78,693,684,,,,,
1,tmm,rp1,2/5/2018,10am,,,671,679,1.80,665,682,,,,,
1,TMM,rp2,2/5/2018,2pm,,,687,696,1.70,687,698,,,,,
3,TMM,rp1,2/6/2018,12:30am,,,684,696,1.81,670,690,,,,,
3,TMM,rp2,2/6/2018,1am,,,708,696,1.81,684,695,,,,,
1,TMM,rp2,2/6/2018,845am,,,664,681,1.74,675,687,,,,,
1,tmm,rp1,2/6/2018,9.45am,,,693,678,1.84,687,684,,,,,
3,tmm,rp2,2/7/2018,11:30pm,,,696,696,1.75,705,701,,,,,
3,TMM,rp1,2/7/2018,12am,,,681,687,1.82,673,690,,,,,
1,TMM,rp1,2/7/2018,915am,,,675,676,1.81,684,673,,,,,
1,TMM,rp2,2/7/2018,915am,,,683,659,1.72,669,686,,,,,
3,TMM,rp2,2/8/2018,10:15,,,681,702,1.78,696,701,,,,,
3,TMM,rp1,2/8/2018,12am,,,690,684,1.89,695,704,,,,,
1,TMM,rp1,2/8/2018,9.30am,,,672,683,1.77,659,659,,,,,
1,TMM,rp2,2/8/2018,10:30am,,,680,680,1.79,669,677,,,,,
3,TMM,rp2,2/9/2018,10:30pm,,,690,701,1.79,690,708,,,,,
3,TMM,rp1,2/9/2018,1am,,,678,672,1.78,717,684,,,,,
3,TMM,rp2,2/12/2018,10:30pm,,,669,696,1.68,692,699,,,,,
3,TMM,rp1,2/12/2018,1am,,,687,675,1.79,684,681,,,,,
1,TMM,rp1,2/12/2018,1030am,,,662,667,1.82,664,678,,,,,
1,TMM,rp2,2/12/2018,1030am,,,664,677,1.73,697,686,,,,,
3,TMM,rp1,2/13/2018,11:30pm,,,687,684,1.83,662,667,,,,,
3,TMM,rp2,2/13/2018,12:30am,,,687,698,1.78,670,693,,,,,
1,TMM,rp2,2/13/2018,1015am,,,672,667,1.67,675,678,,,,,
1,TMM,rp2,2/14/2018,930am,,,668,684,1.66,678,704,,,,,
3,TMM,rp2,2/14/2018,10am,,,673,663,1.65,668,668,,,,,
3,TMM,rp2,2/14/2018,10:30am,,,675,689,1.72,677,680,,,,,
1,TMM,rp2,2/14/2018,10:50am,,,672,684,1.71,670,665,,,,,
3,TMM,rp2,2/15/2018,10:30pm,,,675,678,1.71,670,681,,,,,
3,TMM,rp1,2/15/2018,12:30am,,,690,681,1.77,684,693,,,,,
1,TMM,rp1,2/15/2018,9:30am,,,692,684,1.77,690,684,,,,,
1,TMM,rp2,2/15/2018,4pm,,,672,664,1.40,683,689,,,,,
3,TMM,rp2,2/16/2018,11:30,,,702,696,1.80,690,698,,,,,
3,TMM,rp2,2/19/2018,11pm,,,681,693,1.77,681,687,,,,,
3,TMM,rp1,2/19/2018,12am,,,678,684,1.82,683,684,,,,,
1,TMM,rp2,2/19/2018,10am,,,681,684,1.77,687,672,,,,,
1,TMM,rp1,2/19/2018,1030am,,,684,687,1.79,678,696,,,,,
3,TMM,rp2,2/20/2018,10:30pm,,,698,684,1.68,696,699,,,,,
3,TMM,rp1,2/20/2018,11:30pm,,,681,692,1.80,696,678,,,,,
1,TMM,rp1,2/20/2018,915am,,,687,695,1.79,681,681,,,,,
1,TMM,rp2,2/20/2018,930am,,,652,657,1.69,663,668,,,,,
3,TMM,rp2,2/21/2018,11pm,,,705,687,1.71,684,696,,,,,
3,TMM,rp1,2/21/2018,11:30pm,,,679,684,1.83,701,706,,,,,
1,TMM,rp2,2/21/2018,815am,,,670,662,1.66,684,660,,,,,
1,TMM,rp1,2/21/2018,1030am,,,670,672,1.82,687,667,,,,,
3,TMM,rp2,2/22/2018,11pm,,,693,696,1.70,699,701,,,,,
3,TMM,rp1,2/22/2018,12:30am,,,692,684,1.82,667,681,,,,,
1,TMM,rp1,2/22/2018,8am,,,687,673,1.85,678,687,,,,,
1,TMM,rp1,2/23/2018,9am,,,696,690,1.82,667,678,,,,,
1,TMM,rp2,2/23/2018,9:40am,,,683,669,1.78,683,677,,,,,
3,TMM,rp2,2/26/2018,12:30am,,,699,695,1.69,694,695,,,,,
3,TMM,rp1,2/26/2018,1am,,,714,693,1.63,684,681,,,,,
1,TMM,rp1,2/26/2018,8am,,,691,686,1.62,683,680,,,,,
1,TMM,rp2,2/26/2018,845am,,,681,681,1.72,692,678,,,,,
3,TMM,rp2,2/27/2018,11pm,,,698,684,1.70,678,698,,,,,
3,TMM,rp1,2/27/2018,11pm,,,678,684,1.85,681,670,,,,,
1,TMM,rp1,2/27/2018,830am,,,686,672,1.77,656,675,,,,,
1,TMM,rp2,2/27/2018,9.3am,,,675,677,1.72,678,677,,,,,
3,TMM,rp2,2/28/2018,10:30pm,,,690,699,1.68,690,698,,,,,
3,TMM,rp1,2/28/2018,4:30am,,,667,681,1.85,690,684,,,,,
1,TMM,rp1,2/28/2018,8.45am,,,680,689,1.86,672,689,,,,,
1,TMM,rp2,2/28/2018,9am,,,673,678,1.67,662,684,,,,,
3,tmm,rp2,3/1/2018,9:45pm,,,708,708,1.75,684,705,,,,,
3,TMM,rp1,3/1/2018,1am,,,689,704,1.80,670,687,,,,,
1,TMM,rp2,3/1/2018,8.30am,,,672,672,1.73,677,680,,,,,
1,TMM,rp1,3/1/2018,9.3am,,,672,669,1.81,663,694,,,,,
3,TMM,rp1,3/2/2018,11pm,,,670,676,1.75,667,675,,,,,
1,TMM,rp1,3/2/2018,8.20am,,,677,669,1.76,672,680,,,,,
3,TMM,rp2,3/3/2018,10pm,,,678,698,1.71,686,687,,,,,
1,TMM,rp2,3/3/2018,8:20am,,,681,687,1.60,675,678,,,,,
3,TMM,rp2,3/5/2018,10:30pm,,,681,687,1.76,711,708,,,,,
3,TMM,rp1,3/5/2018,1am,,,679,696,1.82,681,684,,,,,
1,TMM,rp2,3/5/2018,9am,,,664,678,1.70,672,681,,,,,
1,TMM,rp1,3/5/2018,9.40am,,,689,683,1.78,672,689,,,,,
3,TMM,rp2,3/6/2018,11pm,,,696,690,1.79,699,687,,,,,
3,TMM,rp1,3/6/2018,12:30am,,,678,692,1.83,690,689,,,,,
1,tmm,rp1,3/6/2018,8.30am,,,677,683,1.79,686,661,,,,,
1,TMM,rp2,3/6/2018,830am,,,664,670,1.72,675,684,,,,,
3,TMM,rp2,3/7/2018,11pm,,,667,698,1.77,692,690,,,,,
3,tmm,rp1,3/7/2018,11:30pm,,,692,690,1.80,681,684,,,,,
1,TMM,rp1,3/7/2018,915am,,,667,689,1.76,675,691,,,,,
1,TMM,rp2,3/7/2018,915am,,,681,684,1.75,684,673,,,,,
3,TMM,rp2,3/8/2018,12:15am,,,672,684,1.72,687,678,,,,,
3,TMM,rp1,3/8/2018,2:30am,,,692,696,1.70,693,690,,,,,
1,TMM,rp1,3/8/2018,915am,,,664,672,1.79,675,675,,,,,
1,tmm,rp2,3/8/2018,930am,,,679,673,1.61,675,667,,,,,
3,tmm,rp2,3/9/2018,11pm,,,670,690,1.74,675,690,,,,,
3,TMM,rp1,3/9/2018,12am,,,678,667,1.75,687,675,,,,,
1,tmm,rp2,3/9/2018,815am,,,667,678,1.63,669,675,,,,,
1,tmm,rp1,3/9/2018,9am,,,678,687,1.79,681,693,,,,,
3,tmm,rp2,3/10/2018,10pm,,,687,681,1.17,681,681,,,,,
1,TMM,rp2,3/10/2018,9am,,,667,678,1.65,672,672,,,,,
3,TMM,rp1,3/12/2018,12am,,,684,672,1.76,684,675,,,,,
3,TMM,rp2,3/12/2018,12:30am,,,670,685,1.70,661,672,,,,,
1,TMM,RP1,3/12/2018,9:14AM,,,686,692,1.81,683,691,,,,,
1,TMM,rp2,3/12/2018,10am,,,672,675,1.56,680,669,,,,,
3,TMM,rp2,3/13/2018,11pm,,,678,686,1.64,681,690,,,,,
3,TMM,rp1,3/13/2018,11:30pm,,,657,659,1.75,661,675,,,,,
1,TMM,rp2,3/13/2018,8.45am,,,677,689,1.71,659,675,,,,,
1,TMM,rp1,3/13/2018,11am,,,664,673,1.67,659,664,,,,,
3,tmm,RP2,3/14/2018,10:45PM,,,675,675,1.54,672,681,,,,,
3,TMM,RP1,3/14/2018,11:30PM,,,673,661,1.76,656,672,,,,,
1,tmm,rp1,3/14/2018,815am,,,664,656,1.73,656,651,,,,,
1,TMM,rp2,3/14/2018,8.3am,,,680,683,1.66,680,680,,,,,
3,TMM,rp1,3/15/2018,2:30am,,,664,667,1.81,659,664,,,,,
1,TMM,rp1,3/15/2018,915am,,,667,675,1.79,690,690,,,,,
1,TMM,rp2,3/15/2018,915am,,,669,667,1.69,664,672,,,,,
3,tmm,rp1,3/16/2018,1:30am,,,670,681,1.77,675,690,,,,,
1,tmm,rp2,3/16/2018,9am,,,673,676,1.66,687,678,,,,,
3,TMM,rp2,3/19/2018,12:45am,,,686,693,1.76,689,705,,,,,
1,TMM,rp2,3/19/2018,830am,,,673,695,1.79,681,687,,,,,
1,TMM,rp1,3/19/2018,230pm,,,667,671,1.82,667,686,,,,,
3,TMM,rp1,3/20/2018,10pm,,,665,681,1.75,661,675,,,,,
3,TMM,rp2,3/20/2018,1am,,,693,695,1.69,695,698,,,,,
1,TMM,rp1,3/20/2018,9am,,,661,667,1.81,664,670,,,,,
1,TMM,rp2,3/20/2018,9am,,,669,669,1.73,680,697,,,,,
3,TMM,rp2,3/21/2018,10:45pm,,,681,701,1.76,681,684,,,,,
3,TMM,rp1,3/21/2018,11pm,,,664,667,1.79,670,678,,,,,
1,TMM,rp1,3/21/2018,915am,,,690,687,1.81,675,673,,,,,
1,TMM,rp2,3/21/2018,930am,,,675,680,1.76,669,683,,,,,
3,TMM,rp2,3/22/2018,11:30pm,,,687,696,1.72,689,686,,,,,
3,TMM,rp2,3/22/2018,12am,,,670,684,1.81,687,687,,,,,
1,TMM,rp2,3/22/2018,9am,,,659,664,1.70,670,670,,,,,
1,TMM,rp1,3/22/2018,1030am,,,661,664,1.83,680,675,,,,,
3,TMM,rp1,3/23/2018,10pm,,,681,675,1.74,675,672,,,,,
3,TMM,rp2,3/23/2018,3:30am,,,664,673,1.62,670,667,,,,,
1,TMM,rp1,3/23/2018,9am,,,657,659,1.77,667,656,,,,,
3,TMM,rp2,3/26/2018,11pm,,,675,667,1.50,678,675,,,,,
3,TMM,rp1,3/26/2018,12am,,,661,675,1.63,659,667,,,,,
1,TMM,rp2,3/26/2018,9.20am,,,664,677,1.56,664,659,,,,,
1,TMM,rp1,3/26/2018,11:35am,,,693,702,1.70,693,673,,,,,
3,TMM,rp2,3/27/2018,11pm,,,659,664,1.58,658,670,,,,,
3,TMM,rp1,3/27/2018,11:45pm,,,656,653,1.67,651,653,,,,,
1,TMM,rp2,3/27/2018,9.40am,,,667,664,1.54,659,664,,,,,
1,TMM,rp1,3/27/2018,10am,,,680,677,1.62,672,680,,,,,
3,TMM,rp2,3/28/2018,8:30pm,,,670,664,1.50,664,675,,,,,
3,TMM,rp1,3/28/2018,11:30pm,,,664,670,1.66,661,662,,,,,
1,TMM,rp1,3/28/2018,8:30am,,,670,679,1.48,694,667,,,,,
1,TMM,rp2,3/28/2018,9:15am,,,664,656,1.60,661,659,,,,,
3,TMM,rp2,3/29/2018,9:30pm,,,672,672,1.50,667,667,,,,,
3,TMM,rp1,3/29/2018,11:30pm,,,667,670,1.61,656,670,,,,,
1,TMM,rp2,3/29/2018,9:20am,,,654,659,1.38,659,662,,,,,
1,TMM,rp1,3/29/2018,9:30am,,,675,691,1.77,675,703,,,,,
3,TMM,rp1,4/2/2018,11:30pm,,,654,659,1.65,659,661,,,,,
3,TMM,rp2,4/2/2018,12am,,,670,675,1.62,667,678,,,,,
1,tmm,rp1,4/2/2018,8am,,,661,664,1.70,664,677,,,,,
1,TMM,rp2,4/2/2018,8.30am,,,667,689,1.57,681,690,,,,,
3,TMM,rp2,4/3/2018,10pm,,,670,672,1.66,675,693,,,,,
3,TMM,rp1,4/3/2018,12am,,,662,664,1.75,667,675,,,,,
1,TMM,rp1,4/3/2018,820am,,,677,683,1.77,667,667,,,,,
1,TMM,rp2,4/3/2018,9am,,,687,690,1.55,684,702,,,,,
3,TMM,rp1,4/4/2018,11:30pm,,,659,673,1.76,667,681,,,,,
3,TMM,rp2,4/4/2018,12am,,,653,664,1.56,675,656,,,,,
1,TMM,rp2,4/4/2018,9am,,,664,651,1.59,659,664,,,,,
1,TMM,rp1,4/4/2018,9am,,,664,684,1.79,667,681,,,,,
3,TMM,rp2,4/5/2018,11:45pm,,,653,656,1.49,650,653,,,,,
3,TMM,rp1,4/5/2018,12am,,,666,678,1.77,664,675,,,,,
1,TMM,rp2,4/5/2018,9am,,,670,670,1.65,670,664,,,,,
1,TMM,rp1,4/5/2018,930am,,,656,678,1.76,659,650,,,,,
3,TMM,rp2,4/6/2018,10:45pm,,,674,669,1.50,682,690,,,,,
3,TMM,rp1,4/6/2018,11pm,,,669,663,1.62,678,680,,,,,
1,TMM,rp2,4/6/2018,930am,,,706,717,1.65,695,711,,,,,
3,TMM,rp1,4/9/2018,10:45pm,,,675,683,1.80,675,684,,,,,
3,tmm,rp2,4/9/2018,1:15am,,,684,678,1.68,678,678,,,,,
1,TMM,rp2,4/9/2018,8:40am,,,709,697,1.62,717,697,,,,,
1,TMM,rp1,4/9/2018,8:50am,,,705,705,1.71,698,708,,,,,
3,TMM,rp2,4/10/2018,11pm,,,678,698,1.63,672,678,,,,,
3,TMM,rp1,4/10/2018,11:30pm,,,678,678,1.73,687,684,,,,,
1,TMM,rp2,4/10/2018,8:55am,,,723,711,1.74,723,739,,,,,
1,TMM,rp1,4/10/2018,9:30am,,,704,711,1.81,722,726,,,,,
3,TMM,rp2,4/11/2018,10:45pm,,,675,692,1.57,678,678,,,,,
3,TMM,rp1,4/11/2018,11:15pm,,,675,673,1.69,658,678,,,,,
1,TMM,rp1,4/11/2018,9:05am,,,665,658,1.73,701,693,,,,,
1,TMM,rp2,4/11/2018,9:20am,,,712,700,1.78,706,724,,,,,
3,TMM,rp1,4/12/2018,10:45pm,,,672,695,1.77,698,695,,,,,
3,TMM,rp2,4/12/2018,11:15pm,,,689,686,1.62,695,689,,,,,
1,TMM,rp1,4/12/2018,8.30am,,,718,712,1.84,703,718,,,,,
1,tmm,rp2,4/12/2018,8.45am,,,705,720,1.77,717,720,,,,,
3,TMM,rp1,4/13/2018,11:30pm,,,690,669,1.79,686,672,,,,,
1,TMM,rp2,4/13/2018,9am,,,701,705,1.72,720,720,,,,,
1,tmm,rp1,4/13/2018,9am,,,709,706,1.81,700,700,,,,,
3,TMM,rp1,4/16/2018,10:45pm,,,675,684,1.80,684,692,,,,,
3,TMM,rp2,4/16/2018,12am,,,678,675,1.78,667,681,,,,,
1,TMM,rp2,4/16/2018,9am,,,694,697,1.68,706,703,,,,,
1,TMM,rp1,4/16/2018,11am,,,714,714,1.83,707,717,,,,,
3,TMM,rp1,4/17/2018,11:30pm,,,723,749,1.81,732,735,,,,,
3,tmm,rp2,4/17/2018,12am,,,672,690,1.71,675,687,,,,,
1,tmm,rp2,4/17/2018,9.30am,,,715,709,1.77,709,712,,,,,
1,TMM,rp1,4/17/2018,1030am,,,711,742,1.88,723,732,,,,,
3,tmm,rp2,4/18/2018,10:20pm,,,678,681,1.72,690,696,,,,,
3,tmm,rp1,4/17/2018,11:25pm,,,661,683,1.79,669,658,,,,,
1,tmm,rp2,4/18/2018,9am,,,693,690,1.63,687,702,,,,,
1,TMM,rp1,4/18/2018,10am,,,703,703,1.82,697,709,,,,,
3,TMM,rp1,4/18/2018,10:35pm,,,706,709,1.88,706,706,,,,,
3,TMM,rp2,4/19/2018,12:20am,,,707,732,1.89,719,722,,,,,
1,TMM,rp1,4/19/2018,10am,,,723,732,1.89,716,746,,,,,
1,TMM,rp2,4/19/2018,10am,,,718,730,1.78,706,724,,,,,
3,TMM,rp1,4/19/2018,11:15pm,,,670,690,1.95,711,717,,,,,
3,TMM,rp2,4/19/2018,11:20pm,,,697,715,1.93,700,718,,,,,
1,TMM,rp2,4/20/2018,915am,,,736,739,1.78,743,733,,,,,
3,TMM,rp1,4/23/2018,11:15pm,,,693,729,1.80,704,735,,,,,
3,tmm,rp2,4/23/2018,1am,,,664,670,1.75,704,669,,,,,
1,TMM,rp2,4/23/2018,915am,,,714,742,1.76,720,735,,,,,
1,tmm,rp2,4/23/2018,9.30am,,,718,724,1.74,709,706,,,,,
3,TMM,rp1,4/24/2018,11pm,,,704,716,1.87,717,723,,,,,
3,TMM,rp2,4/24/2018,3:45am,,,704,711,1.83,732,713,,,,,
1,TMM,rp2,4/24/2018,930am,,,746,746,1.80,736,736,,,,,
1,TMM,rp1,4/24/2018,945am,,,723,716,1.84,707,729,,,,,
3,tmm,rp2,4/25/2018,10:10pm,,,742,748,1.74,726,739,,,,,
3,tmm,rp1,4/25/2018,10:55pm,,,706,752,1.82,721,730,,,,,
1,TMM,rp2,4/25/2018,930am,,,745,739,1.74,732,732,,,,,
1,TMM,rp1,4/25/2018,10am,,,721,724,1.82,700,706,,,,,
3,TMM,rp1,4/26/2018,10:35pm,,,733,739,1.89,739,742,,,,,
3,TMM,rp2,4/26/2018,11:10pm,,,733,733,1.78,730,752,,,,,
1,TMM,RP1,4/26/2018,9AM,,,730,742,1.89,712,724,,,,,
1,TMM,RP2,4/26/2018,9AM,,,720,742,1.76,717,726,,,,,
3,TMM,rp1,4/27/2018,11:30pm,,,700,700,1.81,703,709,,,,,
3,TMM,rp2,4/27/2018,12am,,,680,709,1.78,691,700,,,,,
1,TMM,rp1,4/27/2018,9am,,,729,723,1.84,701,716,,,,,
1,TMM,rp2,4/27/2018,915am,,,743,736,1.69,724,743,,,,,
3,TMM,rp1,4/30/2018,11:25pm,,,681,678,1.71,670,678,,,,,
3,TMM,rp2,4/30/2018,12:10am,,,695,701,1.73,695,707,,,,,
1,TMM,rp2,4/30/2018,930am,,,717,717,1.75,726,739,,,,,
3,TMM,rp1,5/1/2018,10:50pm,,,721,724,1.89,727,724,,,,,
3,TMM,rp2,5/1/2018,11pm,,,749,749,1.82,732,762,,,,,
1,TMM,rp1,5/1/2018,9.3am,,,718,715,1.82,697,712,,,,,
1,TMM,rp2,5/1/2018,9.3am,,,701,710,1.75,719,719,,,,,
3,TMM,rp2,5/2/2018,11:20pm,,,704,716,1.75,703,704,,,,,
3,TMM,rp1,5/2/2018,11:25pm,,,688,697,1.83,680,683,,,,,
1,TMM,rp2,5/2/2018,830am,,,695,692,1.78,696,690,,,,,
1,TMM,rp1,5/2/2018,845am,,,694,692,1.84,697,718,,,,,
3,TMM,rp2,5/3/2018,10:30pm,,,683,692,1.66,691,700,,,,,
3,TMM,rp1,5/3/2018,11:05pm,,,678,690,1.77,678,681,,,,,
1,TMM,rp1,5/3/2018,9.2am,,,720,732,1.95,698,717,,,,,
1,TMM,rp2,5/3/2018,11am,,,715,715,1.60,724,730,,,,,
3,TMM,rp1,5/4/2018,10:45pm,,,683,664,1.83,675,675,,,,,
3,TMM,rp2,5/4/2018,11pm,,,681,665,1.66,675,681,,,,,
1,TMM,rp1,5/4/2018,845am,,,703,721,1.81,721,721,,,,,
1,TMM,rp2,5/4/2018,915am,,,707,726,1.72,701,717,,,,,
3,TMM,rp2,5/7/2018,12am,,,676,690,1.78,678,684,,,,,
1,TMM,rp2,5/7/2018,9am,,,687,695,1.77,687,692,,,,,
1,TMM,rp1,5/7/2018,945am,,,703,706,1.86,700,700,,,,,
3,TMM,rp2,5/8/2018,10:45pm,,,717,739,1.76,732,735,,,,,
3,TMM,rp1,5/8/2018,10:50pm,,,721,755,1.83,730,739,,,,,
1,TMM,rp1,5/8/2018,9am,,,694,718,1.77,697,700,,,,,
1,TMM,rp2,5/8/2018,9am,,,690,699,1.75,690,702,,,,,
3,tmm,rp2,5/9/2018,10:30pm,,,738,739,1.80,755,758,,,,,
3,TMM,rp1,5/9/2018,11:40pm,,,726,713,1.82,704,705,,,,,
1,TMM,rp2,5/9/2018,915am,,,699,711,1.69,742,726,,,,,
1,TMM,rp1,5/9/2018,9.30am,,,680,692,1.84,683,683,,,,,
3,TMM,rp1,5/10/2018,10:45pm,,,729,743,1.96,730,743,,,,,
3,TMM,rp2,5/10/2018,11:05pm,,,748,739,1.83,739,742,,,,,
1,TMM,rp1,5/10/2018,9am,,,727,739,1.86,718,721,,,,,
1,TMM,rp2,5/10/2018,9am,,,702,723,1.81,723,732,,,,,
3,TMM,rp2,5/11/2018,11:15pm,,,721,733,1.75,715,733,,,,,
3,TMM,rp1,5/11/2018,11:40pm,,,726,742,1.80,739,745,,,,,
1,TMM,rp1,5/11/2018,9am,,,717,742,1.85,732,729,,,,,
1,TMM,rp2,5/11/2018,930am,,,710,704,1.69,717,723,,,,,
3,TMM,rp1,5/14/2018,1:25am,,,723,736,1.91,729,732,,,,,
3,TMM,rp2,5/14/2018,3:20am,,,729,745,1.75,738,745,,,,,
1,TMM,rp2,5/14/2018,9am,,,699,711,1.69,698,699,,,,,
1,TMM,rp1,5/14/2018,10.3am,,,691,709,1.82,703,703,,,,,
3,TMM,rp2,5/15/2018,10:30pm,,,755,758,1.81,745,745,,,,,
3,TMM,rp1,5/15/2018,10:30pm,,,724,749,1.93,727,765,,,,,
1,tmm,rp1,5/15/2018,9.30am,,,691,715,1.86,694,712,,,,,
1,TMM,rp2,5/15/2018,10am,,,699,714,1.73,717,714,,,,,
3,TMM,rp2,5/16/2018,1:05am,,,704,729,1.60,726,717,,,,,
3,TMM,rp1,5/16/2018,1:10am,,,715,733,1.92,733,752,,,,,
1,TMM,rp2,5/16/2018,9am,,,705,714,1.74,710,717,,,,,
3,TMM,rp2,5/17/2018,11:20pm,,,693,729,1.96,729,742,,,,,
3,TMM,rp1,5/17/2018,12:30am,,,709,721,1.87,724,715,,,,,
1,TMM,rp1,5/17/2018,8.3am,,,694,700,1.85,691,706,,,,,
1,TMM,rp2,5/17/2018,10am,,,694,689,1.80,691,700,,,,,
3,TMM,rp2,5/18/2018,11pm,,,711,745,1.73,714,717,,,,,
3,TMM,rp1,5/18/2018,11:30pm,,,721,718,1.86,721,718,,,,,
1,TMM,rp1,5/18/2018,845am,,,698,687,1.73,681,684,,,,,
1,TMM,rp2,5/18/2018,930am,,,693,710,1.72,696,707,,,,,
3,TMM,rp1,5/21/2018,12:45am,,,716,702,1.80,707,701,,,,,
3,tmm,rp2,5/21/2018,1:15am,,,723,735,1.79,729,,,,,,
1,TMM,rp1,5/21/2018,845am,,,704,723,1.80,696,707,,,,,
1,TMM,rp2,5/21/2018,9.15am,,,729,745,1.76,732,742,,,,,
3,tmm,rp2,5/22/2018,11:30pm,,,707,732,1.71,720,729,,,,,
3,TMM,rp1,5/22/2018,3am,,,704,690,1.78,710,690,,,,,
1,TMM,rp2,5/22/2018,9.3am,,,706,721,1.73,709,727,,,,,
1,TMM,rp1,5/22/2018,10.3am,,,720,720,1.86,726,729,,,,,
3,TMM,rp2,5/23/2018,10:45pm,,,725,729,1.73,713,710,,,,,
3,TMM,rp1,5/23/2018,12:30am,,,716,732,1.86,729,735,,,,,
1,tmm,rp2,5/23/2018,10.15am,,,675,709,1.70,677,683,,,,,
1,tmm,rp1,5/23/2018,1015am,,,693,704,1.78,708,710,,,,,
3,TMM,rp2,5/24/2018,11pm,,,730,723,1.79,727,724,,,,,
3,tmm,rp1,5/24/2018,3am,,,723,708,1.88,707,698,,,,,
1,tmm,rp2,5/24/2018,9am,,,697,712,1.77,715,718,,,,,
1,tmm,rp1,5/24/2018,915am,,,711,711,1.83,696,711,,,,,
3,TMM,rp2,5/25/2018,11:15pm,,,720,732,1.65,713,719,,,,,
3,TMM,rp1,5/25/2018,3:45am,,,675,684,1.77,681,673,,,,,
1,TMM,rp2,5/25/2018,9am,,,724,700,1.74,700,712,,,,,
1,TMM,rp1,5/25/2018,1015am,,,680,715,1.88,689,700,,,,,
3,TMM,rp1,5/29/2018,1:50am,,,689,698,1.82,698,696,,,,,
1,TMM,rp1,5/29/2018,10am,,,694,700,1.80,697,706,,,,,
1,TMM,rp2,5/29/2018,12pm,,,697,709,1.74,718,733,,,,,
3,TMM,rp2,5/30/2018,10:30pm,,,694,703,1.77,703,715,,,,,
3,TMM,rp1,5/30/2018,10:30pm,,,687,689,1.86,695,698,,,,,
1,tmm,rp1,5/30/2018,915am,,,703,703,1.83,715,718,,,,,
1,TMM,rp2,5/30/2018,9.2am,,,710,720,1.67,707,707,,,,,
3,tmm,rp2,5/31/2018,11:30pm,,,703,689,1.72,697,712,,,,,
3,TMM,rp1,5/31/2018,11:45pm,,,687,710,1.91,687,717,,,,,
1,TMM,rp1,5/31/2018,9.30am,,,680,694,1.82,686,667,,,,,
3,TMM,RP2,6/1/2018,10:20PM,,,709,718,1.75,724,727,,,,,
3,TMM,RP1,6/1/2018,11PM,,,713,726,1.89,698,714,,,,,
1,tmm,rp1,6/1/2018,830am,,,706,689,1.78,694,703,,,,,
1,tmm,rp2,6/1/2018,830am,,,681,695,1.67,690,701,,,,,
1,TMM,rp1,6/2/2018,915am,,,687,698,1.90,692,710,,,,,
1,TMM,rp2,6/2/2018,945am,,,687,704,1.74,713,707,,,,,
3,TMM,rp2,6/4/2018,11:10pm,,,714,742,1.82,720,729,,,,,
3,TMM,rp1,6/4/2018,1:20am,,,705,719,1.89,717,709,,,,,
1,TMM,rp1,6/4/2018,815am,,,699,701,1.79,684,687,,,,,
1,TMM,rp2,6/4/2018,8.45am,,,700,697,1.77,700,700,,,,,
3,TMM,rp2,6/5/2018,11pm,,,683,689,1.84,694,697,,,,,
3,TMM,rp1,6/5/2018,11pm,,,684,698,1.75,701,693,,,,,
1,TMM,rp2,6/5/2018,8.3am,,,718,718,1.72,706,715,,,,,
1,TMM,rp1,6/5/2018,915am,,,713,717,1.79,708,713,,,,,
3,TMM,rp2,6/6/2018,10:30pm,,,728,720,1.72,706,708,,,,,
3,TMM,rp1,6/6/2018,2:45am,,,695,699,1.83,681,701,,,,,
1,TMM,rp1,6/6/2018,840am,,,714,704,1.85,698,684,,,,,
1,TMM,rp2,6/6/2018,9am,,,701,678,1.72,695,678,,,,,
3,TMM,rp2,6/7/2018,11:30pm,,,691,700,1.80,700,715,,,,,
3,TMM,rp1,6/7/2018,11:45pm,,,698,701,1.84,690,696,,,,,
1,TMM,rp1,6/7/2018,9am,,,693,696,1.81,675,698,,,,,
1,TMM,rp2,6/7/2018,9.15,,,703,706,1.68,715,718,,,,,
3,TMM,rp1,6/8/2018,1130pm,,,673,690,1.85,675,701,,,,,
3,TMM,rp2,6/8/2018,12am,,,692,701,1.77,704,717,,,,,
1,TMM,rp2,6/8/2018,9am,,,689,709,1.77,697,709,,,,,
1,TMM,rp1,6/11/2018,9.45am,,,691,694,1.83,694,700,,,,,
1,TMM,rp2,6/11/2018,9.45am,,,693,714,1.76,693,705,,,,,
3,TMM,rp2,6/12/2018,10:50pm,,,705,735,1.81,720,717,,,,,
3,TMM,rp1,6/12/2018,11pm,,,736,739,1.90,739,724,,,,,
1,TMM,rp1,6/12/2018,830am,,,717,729,1.84,716,735,,,,,
1,TMM,rp2,6/12/2018,9.15am,,,689,694,1.71,697,706,,,,,
3,TMM,rp2,6/13/2018,11:20pm,,,733,749,1.83,752,733,,,,,
3,TMM,rp1,6/13/2018,11:25pm,,,723,735,1.90,720,714,,,,,
1,TMM,rp1,3/13/2018,8.30am,,,669,689,1.77,683,694,,,,,
1,TMM,rp2,6/13/2018,8.45am,,,702,702,1.69,695,698,,,,,
3,TMM,rp1,6/14/2018,11:15pm,,,705,714,1.86,726,714,,,,,
3,TMM,rp2,6/14/2018,11:25pm,,,712,712,1.70,697,706,,,,,
1,TMM,rp1,6/14/2018,9am,,,681,693,1.77,681,684,,,,,
1,TMM,rp2,6/14/2018,9am,,,669,677,1.60,680,683,,,,,
3,tmm,rp1,6/15/2018,11:40pm,,,709,721,1.90,715,715,,,,,
3,tmm,rp2,6/15/2018,11:50pm,,,717,742,1.72,726,735,,,,,
1,TMM,rp1,6/15/2018,945am,,,683,686,1.82,703,700,,,,,
1,TMM,rp2,6/15/2018,945am,,,711,720,1.65,705,702,,,,,
3,TMM,rp2,6/16/2018,11:40pm,,,736,743,1.74,727,736,,,,,
3,TMM,rp1,6/16/2018,11:45pm,,,726,735,1.83,742,735,,,,,
1,TMM,rp1,6/18/2018,845am,,,704,705,1.85,705,707,,,,,
1,TMM,rp2,6/18/2018,9.3am,,,700,715,1.68,709,709,,,,,
3,TMM,rp1,6/19/2018,1045pm,,,684,690,1.87,695,698,,,,,
3,TMM,rp2,6/19/2018,11pm,,,680,683,1.78,686,694,,,,,
1,TMM,rp1,6/19/2018,8.45am,,,689,694,1.83,689,700,,,,,
1,TMM,rp2,6/19/2018,8.45am,,,687,687,1.77,686,693,,,,,
3,TMM,rp2,6/20/2018,10pm,,,687,699,1.68,690,710,,,,,
3,TMM,rp1,6/20/2018,10pm,,,691,697,1.84,694,700,,,,,
1,TMM,rp2,6/20/2018,9am,,,715,712,1.65,691,689,,,,,
1,TMM,rp1,6/20/2018,9am,,,693,708,1.82,698,702,,,,,
3,TMM,rp1,6/21/2018,12am,,,673,684,1.82,675,684,,,,,
3,TMM,rp2,6/21/2018,1230am,,,694,706,1.59,691,694,,,,,
1,TMM,rp1,6/21/2018,9.3am,,,694,694,1.85,694,689,,,,,
1,tmm,rp2,6/21/2018,9.3am,,,672,684,1.63,681,690,,,,,
3,TMM,rp2,6/22/2018,1015pm,,,696,717,1.62,696,676,,,,,
3,TMM,rp2,6/22/2018,130am,,,690,701,1.86,698,701,,,,,
3,TMM,rp2,6/23/2018,1230am,,,720,720,1.75,714,717,,,,,
3,TMM,rp1,6/23/2018,1230am,,,712,715,1.86,694,709,,,,,
1,TMM,rp1,6/25/2018,9.3am,,,692,700,1.79,686,689,,,,,
1,TMM,rp2,6/25/2018,10am,,,706,709,1.65,703,718,,,,,
3,TMM,rp1,6/26/2018,10pm,,,711,696,1.78,707,701,,,,,
3,TMM,rp2,6/26/2018,10pm,,,691,686,1.66,691,694,,,,,
1,TMM,rp2,6/26/2018,10am,,,714,710,1.55,720,708,,,,,
1,TMM,rp1,6/26/2018,10.3am,,,686,706,1.79,694,697,,,,,
3,TMM,rp2,6/27/2018,1115pm,,,681,705,1.66,704,698,,,,,
3,TMM,rp1,6/27/2018,1145pm,,,693,701,1.72,681,693,,,,,
1,TMM,rp1,6/27/2018,8.3am,,,680,689,1.75,672,672,,,,,
1,tmm,rp2,6/27/2018,8.3am,,,678,678,1.62,667,681,,,,,
3,TMM,rp1,6/28/2018,1130pm,,,693,704,1.78,702,708,,,,,
3,TMM,rp2,6/28/2018,1145pm,,,689,694,1.55,691,689,,,,,
1,tmm,rp2,6/28/2018,845am,,,672,686,1.52,683,686,,,,,
1,TMM,rp1,6/28/2018,845am,,,697,697,1.79,694,697,,,,,
3,TMM,rp2,6/29/2018,10pm,,,687,693,1.60,684,681,,,,,
3,TMM,rp2,6/29/2018,1015pm,,,659,662,1.66,659,656,,,,,
1,TMM,rp1,6/29/2018,9am,,,669,680,1.76,669,669,,,,,
1,TMM,rp2,6/29/2018,930am,,,702,714,1.48,698,707,,,,,
3,tmm,rp1,6/30/2018,1030pm,,,693,707,1.64,707,713,,,,,
3,tmm,rp2,6/30/2018,1030pm,,,697,691,1.49,706,718,,,,,
1,TMM,rp1,7/2/2018,9am,,,683,689,1.77,694,689,,,,,
1,tmm,rp2,7/2/2018,930am,,,690,687,1.58,692,684,,,,,
3,tmm,rp1,7/3/2018,1015pm,,,659,661,1.71,659,653,,,,,
3,tmm,rp2,7/3/2018,1030pm,,,656,681,1.65,681,686,,,,,
1,TMM,rp1,7/3/2018,815am,,,669,672,1.72,661,664,,,,,
1,TMM,rp2,7/3/2018,815am,,,661,661,1.44,659,670,,,,,
3,TMM,rp1,7/4/2018,11pm,,,681,678,1.77,687,699,,,,,
3,TMM,rp2,7/4/2018,11pm,,,703,703,1.51,703,709,,,,,
1,TMM,rp2,7/5/2018,830am,,,675,681,1.51,678,675,,,,,
1,TMM,rp1,7/5/2018,830am,,,672,667,1.76,651,664,,,,,
3,TMM,rp2,7/6/2018,1030pm,,,687,701,1.63,690,711,,,,,
3,TMM,rp1,7/6/2018,1030pm,,,691,715,1.76,694,697,,,,,
1,TMM,rp2,7/6/2018,9am,,,678,684,1.64,678,678,,,,,
1,tmm,rp1,7/6/2018,9am,,,678,677,1.75,683,675,,,,,
1,TMM,rp1,7/9/2018,9.35am,,,664,661,1.75,672,661,,,,,
1,tmm,rp2,7/9/2018,9.3am,,,687,678,1.59,684,678,,,,,
3,TMM,rp2,7/10/2018,1045pm,,,653,653,1.54,653,667,,,,,
3,TMM,rp1,7/10/2018,11pm,,,715,706,1.76,706,721,,,,,
1,TMM,rp2,7/10/2018,845am,,,678,675,1.50,667,684,,,,,
1,TMM,rp1,7/10/2018,930am,,,681,698,1.73,670,672,,,,,
3,tmm,rp2,7/11/2018,1130pm,,,704,701,1.65,692,701,,,,,
3,tmm,rp1,7/11/2018,1130pm,,,691,683,1.81,667,700,,,,,
1,TMM,rp2,7/11/2018,8.2am,,,684,696,1.68,699,696,,,,,
1,TMM,rp1,7/11/2018,9am,,,672,670,1.77,673,669,,,,,
3,TMM,rp2,7/12/2018,1030pm,,,650,653,1.37,661,659,,,,,
3,TMM,rp1,7/12/2018,1245am,,,661,656,1.71,653,653,,,,,
1,TMM,rp1,7/12/2018,945am,,,654,653,1.68,658,657,,,,,
1,TMM,rp2,7/12/2018,10am,,,659,656,1.65,656,656,,,,,
3,TMM,rp1,7/13/2018,945pm,,,656,659,1.71,659,664,,,,,
3,TMM,rp2,7/13/2018,1am,,,684,667,1.51,672,661,,,,,
1,TMM,rp2,7/13/2018,9.3am,,,664,656,1.60,667,672,,,,,
3,TMM,rp1,7/14/2018,1030pm,,,664,675,1.71,675,675,,,,,
1,TMM,rp2,7/23/2018,1015am,,,661,664,1.41,667,664,,,,,
1,TMM,rp1,7/23/2018,1045am,,,669,669,1.74,669,664,,,,,
3,TMM,rp1,7/24/2018,1045,,,672,673,1.73,686,678,,,,,
3,TMM,rp2,7/24/2018,1245am,,,698,716,1.55,705,704,,,,,
1,TMM,rp1,7/24/2018,915am,,,664,659,1.75,664,667,,,,,
1,TMM,rp2,7/24/2018,930am,,,672,672,1.51,672,672,,,,,
3,TMM,rp2,7/25/2018,1030pm,,,653,667,1.54,650,658,,,,,
3,TMM,rp1,7/25/2018,1030pm,,,658,657,1.74,659,661,,,,,
1,TMM,rp1,7/25/2018,830am,,,672,695,1.75,687,675,,,,,
1,TMM,rp2,7/25/2018,930am,,,661,659,1.56,656,664,,,,,
3,TMM,rp2,7/26/2018,11pm,,,672,670,1.56,667,667,,,,,
3,TMM,rp1,7/26/2018,1145pm,,,692,696,1.80,701,707,,,,,
1,TMM,rp1,7/26/2018,9am,,,661,653,1.70,656,651,,,,,
1,TMM,rp2,7/26/2018,915am,,,673,670,1.54,667,672,,,,,
3,TMM,rp2,7/27/2018,1145pm,,,678,684,1.72,692,687,,,,,
3,TMM,rp1,7/27/2018,1230am,,,701,708,1.65,698,714,,,,,
1,TMM,rp1,7/27/2018,845am,,,680,689,1.70,683,680,,,,,
1,TMM,rp2,7/27/2018,845am,,,687,687,1.59,673,687,,,,,
3,TMM,rp1,7/28/2018,1230am,,,656,661,1.75,662,664,,,,,
3,TMM,rp2,7/28/2018,1am,,,696,713,1.68,717,714,,,,,
1,TMM,rp1,7/30/2018,930am,,,690,684,1.80,698,698,,,,,
1,TMM,rp2,7/30/2018,930am,,,669,667,1.61,669,675,,,,,
3,TMM,rp1,7/31/2018,1115pm,,,687,704,1.83,702,693,,,,,
3,TMM,rp2,7/31/2018,3am,,,675,677,1.49,697,700,,,,,
1,TMM,rp1,7/31/2018,845am,,,673,675,1.71,681,672,,,,,
1,tmm,rp2,7/31/2018,9am,,,664,669,1.67,661,651,,,,,
3,tmm,rp1,8/1/2018,11pm,,,681,684,1.80,689,672,,,,,
3,TMM,rp2,8/1/2018,1130pm,,,705,699,1.73,687,678,,,,,
1,TMM,rp2,8/1/2018,8.45am,,,661,670,1.46,675,676,,,,,
1,TMM,rp1,8/1/2018,8.45am,,,683,677,1.80,675,680,,,,,
3,TMM,rp2,8/2/2018,1115pm,,,702,710,1.58,693,701,,,,,
3,TMM,rp1,8/2/2018,1145pm,,,701,713,1.85,702,710,,,,,
1,TMM,rp1,8/2/2018,845,,,690,690,1.78,678,681,,,,,
1,TMM,rp2,8/2/2018,9.3am,,,661,664,1.50,667,661,,,,,
3,TMM,rp2,8/3/2018,1215am,,,675,686,1.61,673,684,,,,,
3,TMM,rp1,8/3/2018,115am,,,690,684,1.77,701,707,,,,,
1,TMM,rp1,8/6/2018,9am,,,670,664,1.74,670,661,,,,,
1,TMM,rp2,8/6/2018,11am,,,672,694,1.53,672,683,,,,,
3,TMM,rp1,8/7/2018,115am,,,698,698,1.79,692,693,,,,,
3,TMM,rp2,8/7/2018,245am,,,689,686,1.65,709,677,,,,,
1,TMM,rp1,8/7/2018,9am,,,677,689,1.72,686,686,,,,,
1,TMM,rp2,8/7/2018,10am,,,664,691,1.60,675,683,,,,,
3,TMM,rp1,8/8/2018,1130pm,,,673,681,1.68,678,684,,,,,
3,TMM,rp2,8/8/2018,1215am,,,656,670,1.65,656,670,,,,,
1,tmm,rp1,8/8/2018,930am,,,686,680,1.70,680,672,,,,,
1,TMM,rp2,8/8/2018,10am,,,664,651,1.59,651,664,,,,,
3,TMM,rp1,8/9/2018,10pm,,,704,701,1.75,698,705,,,,,
3,TMM,rp2,8/9/2018,1245am,,,653,667,1.57,675,690,,,,,
1,TMM,rp1,8/9/2018,945am,,,659,653,1.77,659,664,,,,,
1,TMM,rp2,8/9/2018,10am,,,653,661,1.37,653,667,,,,,
3,TMM,rp2,8/10/2018,1045pm,,,663,667,1.40,667,670,,,,,
3,TMM,rp1,8/10/2018,1115pm,,,690,698,1.79,681,710,,,,,
1,TMM,rp1,8/10/2018,930am,,,656,672,1.70,670,672,,,,,
1,TMM,rp2,8/10/2018,10am,,,643,648,1.34,635,635,,,,,
1,TMM,rp2,8/10/2018,1pm,,,661,659,1.58,659,653,,,,,
3,TMM,rp2,8/11/2018,1045pm,,,670,673,1.65,656,678,,,,,
3,TMM,rp1,8/11/2018,12am,,,678,689,1.80,670,684,,,,,
1,TMM,rp2,8/13/2018,9.3am,,,680,683,1.62,667,680,,,,,
1,tmm,rp2,8/13/2018,1130am,,,664,670,1.75,667,667,,,,,
3,TMM,rp2,8/14/2018,1130pm,,,672,673,1.63,664,675,,,,,
3,TMM,rp1,8/14/2018,1215am,,,678,698,1.79,690,696,,,,,
1,tmm,rp1,8/14/2018,930am,,,659,658,1.70,656,661,,,,,
1,TMM,rp2,8/14/2018,9.3am,,,680,659,1.58,656,653,,,,,
3,TMM,rp1,8/15/2018,11pm,,,670,667,1.77,670,678,,,,,
3,TMM,rp2,8/15/2018,11:15pm,,,689,694,1.65,686,653,,,,,
1,TMM,rp2,8/15/2018,10am,,,659,656,1.68,651,651,,,,,
